Repository: sfreund-DLR/tankoh2

# tankoh2
Design and optimization of H2 tanks. 

For metal structures, tankoh2 is a standalone pre-design tool. 
For CFRP structures, a detailed winding optimization is performed. 
The winding simulation is carried out by [µChain](https://www.mefex.de/software/)

## Features 

- Material/layup read/write
- Create dome and liner from cylindrical length and radius or using a dome contour
- Setup of a vessel model
- Optimization of each layer with respect to minimizing puck fibre failure
- Create and run DOE with support of DLR tools (delismm, fa_pyutils)
- Routines for the improvement of the FEM model generatred by Abaqus CAE
- Planned features:
  - Global optimization of 
    - All angles of helical layers
    - All hoop layer shifts
    - Target: mass minimization
    - Constraint: puck fibre failure
  - Improved DOE: Liner and fitting adjustment w.r.t. vessel geometry
  - Abaqus: introduction of the abaqus solver at the end of the optimization process

## Usage
A full list the available parameters is created with 

```
cd <path_to_tankoh2>/src
python -m tankoh2 --help
```

### Winding

For winding mode, a valid µWind license is required!
Run the following, to start a winding optimization.

```
cd <path_to_tankoh2>/src
python -m tankoh2
```

### Metal

A design run for metal structures can be run by

```
cd <path_to_tankoh2>/src
python -m tankoh2 --materialName alu2219 --windingOrMetal metal --domeType circle
```

## Citing

Please cite name and web address of the project

## Change Log

see [changelog](changelog.md)

File: data/CFRP_HyMod.json
{
    "number_of_materials": 1,
    "materials": {
        "1": {
            "name": "CFRP_HyMod",
            "uuid": "00000000-0000-0000-0000-00CFRP_HyMod",
            "failure_type": 2,
            "phi": 0.62,
            "elasticProperties": {
                "E_1": 168028.5,
                "E_2": 9320.0,
                "E_3": 9320.0,
                "G_23": 3462.109955,
                "G_13": 5140.0,
                "G_12": 5140.0,
                "nu_23": 0.346,
                "nu_13": 0.288,
                "nu_12": 0.288,
                "nlShearParameter": {
                    "isSet": 0,
                    "C1": 0.0,
                    "C2": 0.0,
                    "gammaB": 0.0,
                    "tauB": 0.0,
                    "GTanB": 0.0
                }                
            },
            "umatProperties": {
                "number_of_temperatures": 2,
                "data_sets": {
                    "1":{
                        "Temp":  293.0,
                        "umatElasticProperties": {
                            "E_1": 168028.5,
                            "E_2": 9320.0,
                            "E_3": 9320.0,
                            "G_23": 3462.109955,
                            "G_13": 5140.0,
                            "G_12": 5140.0,
                            "nu_23": 0.346,
                            "nu_13": 0.288,
                            "nu_12": 0.288,
                            "eta"   : 0.0 
                        },
                        "umatPuckProperties": {
                            "R_1_t": 2555.0,
                            "R_1_c": 1000.0,
                            "R_2_t": 44.0,
                            "R_2_c": 179.0,
                            "R_21": 71.62,
                            "p_21_t": 0.3,
                            "p_21_c": 0.2,
                            "p_23_t": 0.15,
                            "p_23_c": 0.15,
                            "ss": 0.5,
                            "mm": 0.5
                        },
                        "fatigueProperties": {
                            "beta_2_11t": 45.0,
                            "beta_2_11c": 45.0,
                            "beta_2_22t": 123,
                            "beta_2_22c": 123,
                            "beta_2_33t": 123,
                            "beta_2_33c": 123,
                            "beta_2_12": 6.07,
                            "beta_2_13": 6.07,
                            "beta_2_23": 6.07,
                            "beta_1_11t": 0.884,
                            "beta_1_11c": 0.884,
                            "beta_1_22t": 0.1693,
                            "beta_1_22c": 0.1693,
                            "beta_1_33t": 0.1693,
                            "beta_1_33c": 0.1693,
                            "beta_1_12": 1.207,
                            "beta_1_13": 1.207,
                            "beta_1_23": 1.207,
                            "lambda_1_11":0.884,
                            "lambda_1_22":0.169,
                            "lambda_1_33":0.169,
                            "lambda_1_12":1.207,
                            "lambda_1_13":1.207,
                            "lambda_1_23":1.207,
                            "lambda_2_11":45,
                            "lambda_2_22":123,
                            "lambda_2_33":123,
                            "lambda_2_12":6.07,
                            "lambda_2_13":6.07,
                            "lambda_2_23":6.07,
                            "A_11":	1.34437,
                            "B_11":	-0.02105,
                            "A_22":	0.02856,
                            "B_22":	-0.04347,
                            "A_33":	0.02856,
                            "B_33":	-0.04347,
                            "A_12":	0.97457,
                            "B_12":	-0.11363,
                            "A_13":	0.97457,
                            "B_13":	-0.11363,
                            "A_23":	0.97457,
                            "B_23":	-0.11363,                            
                            "u_11":	1.16652,
                            "u_22":	2.27806,
                            "u_33":	2.27806,
                            "u_12":	5.23907,
                            "u_13":	5.23907,
                            "u_23":	5.23907,
                            "v_11":	1.18426,
                            "v_22":	2.5255,
                            "v_33":	2.5255,
                            "v_12":	6.49006,
                            "v_13":	6.49006,
                            "v_23":	6.49006                                                    
                        }    
                    },
                    "2":{
                        "Temp":  77.15,
                        "umatElasticProperties": {
                            "E_1": 168028.5,
                            "E_2": 9320.0,
                            "E_3": 9320.0,
                            "G_23": 3462.109955,
                            "G_13": 5140.0,
                            "G_12": 5140.0,
                            "nu_23": 0.346,
                            "nu_13": 0.288,
                            "nu_12": 0.288,
                            "eta"   : 0.0 
                        },
                        "umatPuckProperties": {
                            "R_1_t": 2555.0,
                            "R_1_c": 1000.0,
                            "R_2_t": 44.0,
                            "R_2_c": 179.0,
                            "R_21": 71.62,
                            "p_21_t": 0.3,
                            "p_21_c": 0.2,
                            "p_23_t": 0.15,
                            "p_23_c": 0.15,
                            "ss": 0.5,
                            "mm": 0.5
                        },
                        "fatigueProperties": {
                            "beta_2_11t": 45.0,
                            "beta_2_11c": 45.0,
                            "beta_2_22t": 123,
                            "beta_2_22c": 123,
                            "beta_2_33t": 123,
                            "beta_2_33c": 123,
                            "beta_2_12": 6.07,
                            "beta_2_13": 6.07,
                            "beta_2_23": 6.07,
                            "beta_1_11t": 0.884,
                            "beta_1_11c": 0.884,
                            "beta_1_22t": 0.1693,
                            "beta_1_22c": 0.1693,
                            "beta_1_33t": 0.1693,
                            "beta_1_33c": 0.1693,
                            "beta_1_12": 1.207,
                            "beta_1_13": 1.207,
                            "beta_1_23": 1.207,
                            "lambda_1_11":0.884,
                            "lambda_1_22":0.169,
                            "lambda_1_33":0.169,
                            "lambda_1_12":1.207,
                            "lambda_1_13":1.207,
                            "lambda_1_23":1.207,
                            "lambda_2_11":45,
                            "lambda_2_22":123,
                            "lambda_2_33":123,
                            "lambda_2_12":6.07,
                            "lambda_2_13":6.07,
                            "lambda_2_23":6.07,
                            "A_11":	1.34437,
                            "B_11":	-0.02105,
                            "A_22":	0.02856,
                            "B_22":	-0.04347,
                            "A_33":	0.02856,
                            "B_33":	-0.04347,
                            "A_12":	0.97457,
                            "B_12":	-0.11363,
                            "A_13":	0.97457,
                            "B_13":	-0.11363,
                            "A_23":	0.97457,
                            "B_23":	-0.11363,                            
                            "u_11":	1.16652,
                            "u_22":	2.27806,
                            "u_33":	2.27806,
                            "u_12":	5.23907,
                            "u_13":	5.23907,
                            "u_23":	5.23907,
                            "v_11":	1.18426,
                            "v_22":	2.5255,
                            "v_33":	2.5255,
                            "v_12":	6.49006,
                            "v_13":	6.49006,
                            "v_23":	6.49006                                                    
                        }    
                    }                                        
                }                            
            },
            "thermalProperties": {
                "alpha_1": 0.0,
                "alpha_2": 0.000027,
                "alpha_3": 0.000027
            },
            "puckProperties": {
                "R_1_t": 2555.0,
                "R_1_c": 1000.0,
                "R_2_t": 44.0,
                "R_2_c": 179.0,
                "R_21": 71.62,
                "p_21_t": 0.3,
                "p_21_c": 0.2,
                "p_23_t": 0.15,
                "p_23_c": 0.15,
                "ss": 0.5,
                "mm": 0.5
            },
            "fiber": {
                "name": "IM7",
                "density": 1.8,
                "E_p": 230000.0,
                "E_s": 16000.0,
                "G_sp": 21400.0,
                "G_ss": 6015.0,
                "nu_ps": 0.28,
                "nu_ss": 0.33,
                "type": 0,
                "alpha_p": 0.0,
                "alpha_s": 0.0,
                "costsPerKilo": 0.0
            },
            "resin": {
                "name": "Epoxy",
                "density": 1.2,
                "E": 3200.0,
                "nu": 0.35,
                "G": 1185.0,
                "type": 0,
                "alpha": 0.0,
                "costsPerKilo": 0.0,
                "componentA": "ComponentA",
                "componentB": "ComponentB",
                "partsPerWeightA": 0,
                "partsPerWeightB": 0
            },
            "color": {
                "red": 255,
                "green": 0,
                "blue": 0,
                "alpha": 255
            }
        }
    }
}

File: data/CFRP_T1000G_LY556.json
{
    "number_of_materials": 1,
    "materials": {
        "1": {
            "name": "CFRP_T1000G_LY556", 
            "uuid": "CFRP_T1000G_LY556",
            "failure_type": 2,
            "phi": 0.60,
            "elasticProperties": {
                "E_1": 177740.0,
                "E_2": 11924.1,
                "E_3": 11924.1,
                "G_23": 2850.0,
                "G_13": 5980.12,
                "G_12": 5980.1,
                "nu_23": 0.41,
                "nu_13": 0.272,
                "nu_12": 0.272,
                "nlShearParameter": {
                    "isSet": 0,
                    "C1": 0.0,
                    "C2": 0.0,
                    "gammaB": 0.0,
                    "tauB": 0.0,
                    "GTanB": 0.0
                }                
            },
            "thermalProperties": {
                "alpha_1": 0.0,
                "alpha_2": 0.000027,
                "alpha_3": 0.000027
            },
            "puckProperties": {
                "R_1_t": 3822.0,
                "R_1_c": 2089.0,
                "R_2_t": 36.2,
                "R_2_c": 164.4,
                "R_21": 52.2,
                "p_21_t": 0.3,
                "p_21_c": 0.2,
                "p_23_t": 0.15,
                "p_23_c": 0.15,
                "ss": 0.5,
                "mm": 0.5
            },
            "fiber": {
                "name": "T1000G",
                "density": 1.8,
                "E_p": 294000.0,
                "E_s": 22900.0,
                "G_sp": 21400.0,
                "G_ss": 6015.0,
                "nu_ps": 0.22,
                "nu_ss": 0.33,
                "type": 0,
                "alpha_p": 0.0,
                "alpha_s": 0.0,
                "costsPerKilo": 0.0
            },
            "resin": {
                "name": "LY556_HY917_DY070",
                "density": 1.22,
                "E": 3200.0,
                "nu": 0.35,
                "G": 1185.0,
                "type": 0,
                "alpha": 0.0,
                "costsPerKilo": 0.0
            },
            "color": {
                "red": 255,
                "green": 0,
                "blue": 0,
                "alpha": 255
            }
        }
    }
}
